Repository: ZhouHUB/pyIID

#Python Infinite Improbability Drive
Is designed for the Monte Carlo modeling of nanomaterials using atomic pair distributuion functions, other experimental data, and ab-initio structural calculations.

Areas that need improvement:

1. GPU based gradient and PDF potential energy functions: otherwise everything is very slow.
    1. Gradient: particularly expensive on single threaded systems, which makes Hamiltonian Monte Carlo *glacially* slow
    1. Generating PDFs: currently using [diffpy.srreal](https://github.com/diffpy/diffpy.srreal) for PDF generation, which is not GPU optimized
    1. PDF potential energy: this is quantified using the RW value which could also be put onto the GPU
2. Ab-initio calculation support:while most of this is handled by ASE issues include
    1. Scaling and Units for PDF comparison: we need a way to effectively tune the relationship between the PDF and the ab-initio, otherwise one will dominate the refinement and dynamics
    1. Support for non-ASE calculators

File: running/10_nm/Au_10nm_d204-00002_00009_sum.gr (part 1 of 3)
[DEFAULT]

version = pdfgetx3-1.0-r2815-20150220

# input and output specifications
dataformat = Qnm
inputfile = Au_10nm_d204-00002_00009_sum.chi
backgroundfile = Kapton_d204-00010_00019_sum.chi
outputtype = gr

# PDF calculation setup
mode = xray
wavelength = 0.1839
composition = Au
bgscale = 0.78
rpoly = 0.9
qmaxinst = 28
qmin = 0.1
qmax = 28
rmin = 0
rmax = 60
rstep = 0.01

# End of config --------------------------------------------------------------

#### start data
#S 1
#L r($\AA$)  G($\AA^{-2}$)
0 0
0.01 0.000394942
0.02 0.0007576
0.03 0.00106086
0.04 0.00128206
0.05 0.00140464
0.06 0.00141932
0.07 0.00132483
0.08 0.00112796
0.09 0.000837444
0.1 0.000483406
0.11 9.3916e-05
0.12 -0.000301537
0.13 -0.000672987
0.14 -0.000992127
0.15 -0.0012343
0.16 -0.00138019
0.17 -0.00140899
0.18 -0.00132097
0.19 -0.00112345
0.2 -0.000827932
0.21 -0.000452075
0.22 -1.83981e-05
0.23 0.000447318
0.24 0.000917681
0.25 0.00136234
0.26 0.00175246
0.27 0.00206551
0.28 0.00228015
0.29 0.00237676
0.3 0.00233639
0.31 0.00213906
0.32 0.00176182
0.33 0.00116582
0.34 0.000307938
0.35 -0.000845919
0.36 -0.00235032
0.37 -0.00426784
0.38 -0.00666664
0.39 -0.0096164
0.4 -0.0131827
0.41 -0.0174412
0.42 -0.0224525
0.43 -0.028165
0.44 -0.0345304
0.45 -0.0414473
0.46 -0.0487534
0.47 -0.0562187
0.48 -0.0635418
0.49 -0.0703334
0.5 -0.0760384
0.51 -0.0801956
0.52 -0.0822593
0.53 -0.0816666
0.54 -0.0778627
0.55 -0.0703299
0.56 -0.0586186
0.57 -0.0423628
0.58 -0.0209065
0.59 0.00532435
0.6 0.0361463
0.61 0.0711661
0.62 0.109773
0.63 0.15114
0.64 0.194236
0.65 0.237852
0.66 0.280427
0.67 0.320433
0.68 0.356383
0.69 0.38682
0.7 0.41039
0.71 0.425911
0.72 0.432444
0.73 0.429343
0.74 0.415575
0.75 0.391816
0.76 0.3589
0.77 0.317832
0.78 0.270002
0.79 0.217145
0.8 0.161279
0.81 0.104629
0.82 0.0497814
0.83 -0.00067662
0.84 -0.0445982
0.85 -0.0800014
0.86 -0.105239
0.87 -0.119086
0.88 -0.120817
0.89 -0.110257
0.9 -0.087287
0.91 -0.0530689
0.92 -0.00986588
0.93 0.0401801
0.94 0.0945371
0.95 0.150392
0.96 0.204778
0.97 0.254709
0.98 0.296982
0.99 0.328438
1 0.347499
1.01 0.352634
1.02 0.342935
1.03 0.318176
1.04 0.278838
1.05 0.226092
1.06 0.161572
1.07 0.0874667
1.08 0.00759667
1.09 -0.0748116
1.1 -0.156401
1.11 -0.23385
1.12 -0.304032
1.13 -0.364177
1.14 -0.411906
1.15 -0.444276
1.16 -0.461662
1.17 -0.464037
1.18 -0.452133
1.19 -0.427409
1.2 -0.39197
1.21 -0.348467
1.22 -0.299959
1.23 -0.249916
1.24 -0.202153
1.25 -0.159911
1.26 -0.126104
1.27 -0.103178
1.28 -0.092985
1.29 -0.0966811
1.3 -0.114667
1.31 -0.147567
1.32 -0.193193
1.33 -0.249272
1.34 -0.313233
1.35 -0.38207
1.36 -0.452496
1.37 -0.521115
1.38 -0.584606
1.39 -0.639175
1.4 -0.682185
1.41 -0.711959
1.42 -0.72722
1.43 -0.727439
1.44 -0.712863
1.45 -0.684498
1.46 -0.644056
1.47 -0.593514
1.48 -0.536159
1.49 -0.475652
1.5 -0.415338
1.51 -0.358519
1.52 -0.308282
1.53 -0.267343
1.54 -0.237911
1.55 -0.222112
1.56 -0.221181
1.57 -0.234301
1.58 -0.26074
1.59 -0.299093
1.6 -0.347373
1.61 -0.403115
1.62 -0.463522
1.63 -0.525572
1.64 -0.585862
1.65 -0.641491
1.66 -0.689972
1.67 -0.729265
1.68 -0.757871
1.69 -0.774906
1.7 -0.780124
1.71 -0.773812
1.72 -0.756329
1.73 -0.730321
1.74 -0.697843
1.75 -0.661233
1.76 -0.622974
1.77 -0.585557
1.78 -0.551341
1.79 -0.522429
1.8 -0.501353
1.81 -0.488754
1.82 -0.485245
1.83 -0.490911
1.84 -0.505307
1.85 -0.527493
1.86 -0.556106
1.87 -0.589446
1.88 -0.625644
1.89 -0.662277
1.9 -0.697299
1.91 -0.728867
1.92 -0.755396
1.93 -0.77565
1.94 -0.788801
1.95 -0.794465
1.96 -0.792247
1.97 -0.783072
1.98 -0.768163
1.99 -0.748837
2 -0.726634
2.01 -0.703224
2.02 -0.680301
2.03 -0.659483
2.04 -0.642479
2.05 -0.630546
2.06 -0.624306
2.07 -0.624173
2.08 -0.630175
2.09 -0.641971
2.1 -0.65888
2.11 -0.679936
2.12 -0.704026
2.13 -0.729692
2.14 -0.755432
2.15 -0.779979
2.16 -0.802224
2.17 -0.821287
2.18 -0.836571
2.19 -0.847796
2.2 -0.854913
2.21 -0.858217
2.22 -0.858711
2.23 -0.857334
2.24 -0.855169
2.25 -0.853364
2.26 -0.853035
2.27 -0.85519
2.28 -0.860699
2.29 -0.870407
2.3 -0.884182
2.31 -0.901832
2.32 -0.922822
2.33 -0.946293
2.34 -0.971113
2.35 -0.995945
2.36 -1.01933
2.37 -1.03936
2.38 -1.05485
2.39 -1.06462
2.4 -1.06782
2.41 -1.06396
2.42 -1.05295
2.43 -1.03516
2.44 -1.0114
2.45 -0.982578
2.46 -0.950772
2.47 -0.917851
2.48 -0.885708
2.49 -0.856182
2.5 -0.830912
2.51 -0.811189
2.52 -0.797816
2.53 -0.791428
2.54 -0.791042
2.55 -0.795015
2.56 -0.801087
2.57 -0.806232
2.58 -0.806729
2.59 -0.798275
2.6 -0.776132
2.61 -0.733903
2.62 -0.666297
2.63 -0.569308
2.64 -0.438624
2.65 -0.270617
2.66 -0.0625435
2.67 0.187284
2.68 0.479362
2.69 0.814675
2.7 1.19098
2.71 1.60231
2.72 2.04368
2.73 2.50899
2.74 2.99121
2.75 3.48252
2.76 3.97463
2.77 4.45841
2.78 4.92366
2.79 5.36272
2.8 5.76785
2.81 6.13205
2.82 6.44924
2.83 6.71439
2.84 6.92363
2.85 7.07321
2.86 7.15788
2.87 7.18243
2.88 7.14801
2.89 7.05673
2.9 6.91164
2.91 6.7165
2.92 6.4757
2.93 6.19392
2.94 5.87368
2.95 5.52412
2.96 5.15069
2.97 4.75878
2.98 4.35366
2.99 3.94043
3 3.52393
3.01 3.10878
3.02 2.70016
3.03 2.30192
3.04 1.9176
3.05 1.55045
3.06 1.20336
3.07 0.878829
3.08 0.57893
3.09 0.305299
3.1 0.0612298
3.11 -0.154088
3.12 -0.341274
3.13 -0.500852
3.14 -0.633876
3.15 -0.741906
3.16 -0.826975
3.17 -0.891527
3.18 -0.937438
3.19 -0.968589
3.2 -0.988803
3.21 -1.00127
3.22 -1.00905
3.23 -1.01498
3.24 -1.02154
3.25 -1.03079
3.26 -1.04452
3.27 -1.0638
3.28 -1.08867
3.29 -1.11887
3.3 -1.15361
3.31 -1.19167
3.32 -1.23151
3.33 -1.27137
3.34 -1.30924
3.35 -1.34301
3.36 -1.37122
3.37 -1.39259
3.38 -1.40623
3.39 -1.41175
3.4 -1.40923
3.41 -1.39926
3.42 -1.38282
3.43 -1.36132
3.44 -1.33712
3.45 -1.31226
3.46 -1.28884
3.47 -1.2689
3.48 -1.25424
3.49 -1.24635
3.5 -1.24636
3.51 -1.25549
3.52 -1.27291
3.53 -1.29794
3.54 -1.32938
3.55 -1.3656
3.56 -1.40463
3.57 -1.44423
3.58 -1.48212
3.59 -1.51547
3.6 -1.54243
3.61 -1.56137
3.62 -1.57109
3.63 -1.57091
3.64 -1.56072
3.65 -1.54098
3.66 -1.51269
3.67 -1.47691
3.68 -1.43612
3.69 -1.3926
3.7 -1.34853
3.71 -1.30604
3.72 -1.267
3.73 -1.23294
3.74 -1.20493
3.75 -1.1839
3.76 -1.16944
3.77 -1.16048
3.78 -1.15561
3.79 -1.15294
3.8 -1.15019
3.81 -1.14484
3.82 -1.13429
3.83 -1.11548
3.84 -1.08588
3.85 -1.04408
3.86 -0.988789
3.87 -0.919373
3.88 -0.835865
3.89 -0.738995
3.9 -0.630163
3.91 -0.511094
3.92 -0.38452
3.93 -0.253987
3.94 -0.12266
3.95 0.00626166
3.96 0.1297
3.97 0.244845
3.98 0.349279
3.99 0.440725
4 0.517061
4.01 0.578616
4.02 0.625348
4.03 0.657745
4.04 0.67674
4.05 0.683607
4.06 0.67984
4.07 0.666934
4.08 0.646016
4.09 0.619177
4.1 0.587465
4.11 0.551582
4.12 0.511851
4.13 0.468215
4.14 0.420266
4.15 0.367316
4.16 0.307814
4.17 0.241264
4.18 0.166772
4.19 0.0836172
4.2 -0.00862043
4.21 -0.109969
4.22 -0.219994
4.23 -0.337765
4.24 -0.46221
4.25 -0.590745
4.26 -0.720888
4.27 -0.849984
4.28 -0.97524
4.29 -1.09387
4.3 -1.20324
4.31 -1.30102
4.32 -1.38432
4.33 -1.45229
4.34 -1.50482
4.35 -1.54208
4.36 -1.56493
4.37 -1.57488
4.38 -1.57397
4.39 -1.56472
4.4 -1.54978
4.41 -1.53253
4.42 -1.51604
4.43 -1.5029
4.44 -1.49531
4.45 -1.49493
4.46 -1.5028
4.47 -1.51927
4.48 -1.54431
4.49 -1.5768
4.5 -1.61454
4.51 -1.65534
4.52 -1.69669
4.53 -1.73591
4.54 -1.77033
4.55 -1.79744
4.56 -1.81471
4.57 -1.81978
4.58 -1.81222
4.59 -1.79153
4.6 -1.75778
4.61 -1.71158
4.62 -1.654
4.63 -1.58646
4.64 -1.51051
4.65 -1.42753
4.66 -1.33971
4.67 -1.24826
4.68 -1.15394
4.69 -1.05695
4.7 -0.956902
4.71 -0.852755
4.72 -0.742843
4.73 -0.623941
4.74 -0.493916
4.75 -0.34981
4.76 -0.188608
4.77 -0.00744566
4.78 0.196185
4.79 0.424237
4.8 0.677929
4.81 0.959782
4.82 1.26694
4.83 1.5971
4.84 1.94716
4.85 2.31304
4.86 2.68972
4.87 3.07142
4.88 3.45177
4.89 3.82295
4.9 4.17777
4.91 4.50979
4.92 4.81276
4.93 5.08104
4.94 5.30982
4.95 5.49521
4.96 5.63436
4.97 5.72262
4.98 5.76039
4.99 5.75021
5 5.69366
5.01 5.59316
5.02 5.45179
5.03 5.27316
5.04 5.06124
5.05 4.81903
5.06 4.55112
5.07 4.2631
5.08 3.95888
5.09 3.64208
5.1 3.31604
5.11 2.9838
5.12 2.6481
5.13 2.3115
5.14 1.97659
5.15 1.64553
5.16 1.32036
5.17 1.00309
5.18 0.695681
5.19 0.400136
5.2 0.118431
5.21 -0.147153
5.22 -0.393475
5.23 -0.620135
5.24 -0.825677
5.25 -1.00895
5.26 -1.16917
5.27 -1.30601
5.28 -1.41959
5.29 -1.51048
5.3 -1.57812
5.31 -1.62637
5.32 -1.65743
5.33 -1.67383
5.34 -1.67832
5.35 -1.67378
5.36 -1.66306
5.37 -1.64887
5.38 -1.63373
5.39 -1.61985
5.4 -1.60865
5.41 -1.60094
5.42 -1.59696
5.43 -1.59628
5.44 -1.59795
5.45 -1.60046
5.46 -1.60162
5.47 -1.59899
5.48 -1.59017
5.49 -1.57273
5.5 -1.54437
5.51 -1.50309
5.52 -1.44728
5.53 -1.37584
5.54 -1.28719
5.55 -1.18196
5.56 -1.06158
5.57 -0.927479
5.58 -0.781645
5.59 -0.626505
5.6 -0.464847
5.61 -0.299697
5.62 -0.134348
5.63 0.0276467
5.64 0.183314
5.65 0.329925
5.66 0.465076
5.67 0.586753
5.68 0.693369
5.69 0.783775
5.7 0.856633
5.71 0.911181
5.72 0.948617
5.73 0.96936
5.74 0.974055
5.75 0.963507
5.76 0.938619
5.77 0.900336
5.78 0.849345
5.79 0.78603
5.8 0.712167
5.81 0.628535
5.82 0.535861
5.83 0.43484
5.84 0.326162
5.85 0.210537
5.86 0.0886819
5.87 -0.0388997
5.88 -0.170699
5.89 -0.305641
5.9 -0.44254
5.91 -0.580111
5.92 -0.716994
5.93 -0.851783
5.94 -0.983062
5.95 -1.10887
5.96 -1.22825
5.97 -1.34007
5.98 -1.44335
5.99 -1.53731
6 -1.62136
6.01 -1.69514
6.02 -1.75847
6.03 -1.81056
6.04 -1.85226
6.05 -1.88409
6.06 -1.90641
6.07 -1.91959
6.08 -1.924
6.09 -1.91987
6.1 -1.90735
6.11 -1.88586
6.12 -1.85549
6.13 -1.81615
6.14 -1.76733
6.15 -1.70841
6.16 -1.6387
6.17 -1.5575
6.18 -1.4641
6.19 -1.35722
6.2 -1.23645
6.21 -1.1022
6.22 -0.954515
6.23 -0.793748
6.24 -0.620558
6.25 -0.435928
6.26 -0.241154
6.27 -0.0375686
6.28 0.172829
6.29 0.387409
6.3 0.60387
6.31 0.819799
6.32 1.03273
6.33 1.2402
6.34 1.43979
6.35 1.62887
6.36 1.80446
6.37 1.96538
6.38 2.10988
6.39 2.23642
6.4 2.34371
6.41 2.43065
6.42 2.49639
6.43 2.54
6.44 2.55937
6.45 2.55622
6.46 2.53056
6.47 2.4826
6.48 2.41275
6.49 2.32164
6.5 2.21008
6.51 2.07913
6.52 1.92844
6.53 1.76141
6.54 1.57984
6.55 1.38571
6.56 1.18122
6.57 0.968721
6.58 0.75071
6.59 0.529779
6.6 0.30876
6.61 0.0905367
6.62 -0.122371
6.63 -0.327599
6.64 -0.522991
6.65 -0.706661
6.66 -0.877035
6.67 -1.03289
6.68 -1.17227
6.69 -1.29535
6.7 -1.4026
6.71 -1.49436
6.72 -1.57133
6.73 -1.63443
6.74 -1.68482
6.75 -1.72379
6.76 -1.75221
6.77 -1.77176
6.78 -1.78413
6.79 -1.79046
6.8 -1.79171
6.81 -1.78862
6.82 -1.78171
6.83 -1.77128
6.84 -1.75724
6.85 -1.7394
6.86 -1.71766
6.87 -1.69166
6.88 -1.66099
6.89 -1.62532
6.9 -1.58437
6.91 -1.53805
6.92 -1.48627
6.93 -1.42923
6.94 -1.36792
6.95 -1.30322
6.96 -1.23623
6.97 -1.16829
6.98 -1.1009
6.99 -1.03567
7 -0.974347
7.01 -0.919129
7.02 -0.871212
7.03 -0.831963
7.04 -0.802525
7.05 -0.783759
7.06 -0.776212
7.07 -0.78009
7.08 -0.795275
7.09 -0.822204
7.1 -0.858905
7.11 -0.904204
7.12 -0.956693
7.13 -1.01479
7.14 -1.07678
7.15 -1.14091
7.16 -1.20541
7.17 -1.26833
7.18 -1.32803
7.19 -1.38311
7.2 -1.43232
7.21 -1.47459
7.22 -1.50903
7.23 -1.5349
7.24 -1.5516
7.25 -1.5579
7.26 -1.5538
7.27 -1.53913
7.28 -1.51344
7.29 -1.47623
7.3 -1.42691
7.31 -1.36476
7.32 -1.28896
7.33 -1.19763
7.34 -1.08991
7.35 -0.965288
7.36 -0.822664
7.37 -0.661008
7.38 -0.479418
7.39 -0.277185
7.4 -0.0538707
7.41 0.191606
7.42 0.45896
7.43 0.746225
7.44 1.05203
7.45 1.3745
7.46 1.71122
7.47 2.05927
7.48 2.41525
7.49 2.77533
7.5 3.13479
7.51 3.48888
7.52 3.83295
7.53 4.16228
7.54 4.47223
7.55 4.75831
7.56 5.0163
7.57 5.24166
7.58 5.42858
7.59 5.57691
7.6 5.68455
7.61 5.75003
7.62 5.77255
7.63 5.75198
7.64 5.68884
7.65 5.58405
7.66 5.43613
7.67 5.25128
7.68 5.03235
7.69 4.78253
7.7 4.50533
7.71 4.20448
7.72 3.88383
7.73 3.54734
7.74 3.19824
7.75 2.84172
7.76 2.48162
7.77 2.1215
7.78 1.76473
7.79 1.41441
7.8 1.07339
7.81 0.744227
7.82 0.430417
7.83 0.133262
7.84 -0.145993
7.85 -0.406116
7.86 -0.646192
7.87 -0.865618
7.88 -1.06409
7.89 -1.24161
7.9 -1.39716
7.91 -1.53197
7.92 -1.64761
7.93 -1.74512
7.94 -1.82573
7.95 -1.89081
7.96 -1.94189
7.97 -1.98052
7.98 -2.00789
7.99 -2.02585
8 -2.03648
8.01 -2.04129
8.02 -2.04165
8.03 -2.03879
8.04 -2.03381
8.05 -2.02759
8.06 -2.02084
8.07 -2.01414
8.08 -2.00782
8.09 -2.00202
8.1 -1.99676
8.11 -1.99192
8.12 -1.98732
8.13 -1.98273
8.14 -1.97788
8.15 -1.97247
8.16 -1.96632
8.17 -1.95929
8.18 -1.95129
8.19 -1.94232
8.2 -1.93245
8.21 -1.92179
8.22 -1.91051
8.23 -1.89876
8.24 -1.88675
8.25 -1.87459
8.26 -1.8623
8.27 -1.8498
8.28 -1.83687
8.29 -1.82315
8.3 -1.80808
8.31 -1.7907
8.32 -1.77022
8.33 -1.74561
8.34 -1.71572
8.35 -1.6793
8.36 -1.63509
8.37 -1.58183
8.38 -1.51835
8.39 -1.44257
8.4 -1.35424
8.41 -1.25295
8.42 -1.13833
8.43 -1.01031
8.44 -0.869154
8.45 -0.715463
8.46 -0.550167
8.47 -0.373937
8.48 -0.188944
8.49 0.00258181
8.5 0.198495
8.51 0.396468
8.52 0.594038
8.53 0.788662
8.54 0.977775
8.55 1.15827
8.56 1.32747
8.57 1.48348
8.58 1.6242
8.59 1.74779
8.6 1.85263
8.61 1.93743
8.62 2.00116
8.63 2.04224
8.64 2.05989
8.65 2.0554
8.66 2.02913
8.67 1.98171
8.68 1.91409
8.69 1.82748
8.7 1.72335
8.71 1.60303
8.72 1.46804
8.73 1.32161
8.74 1.166
8.75 1.00356
8.76 0.836696
8.77 0.667863
8.78 0.499493
8.79 0.334043
8.8 0.174416
8.81 0.0224698
8.82 -0.119833
8.83 -0.250732
8.84 -0.368703
8.85 -0.472476
8.86 -0.561059
8.87 -0.633746
8.88 -0.688518
8.89 -0.726902
8.9 -0.749154
8.91 -0.755796
8.92 -0.747605
8.93 -0.72559
8.94 -0.69096
8.95 -0.645098
8.96 -0.588846
8.97 -0.524687
8.98 -0.454469
8.99 -0.379939
9 -0.30285
9.01 -0.224929
9.02 -0.147859
9.03 -0.0732535
9.04 -0.00302986
9.05 0.0614204
9.06 0.118931
9.07 0.168352
9.08 0.20867
9.09 0.239026
9.1 0.258714
9.11 0.267201
9.12 0.26345
9.13 0.247482
9.14 0.219841
9.15 0.180792
9.16 0.130806
9.17 0.0705627
9.18 0.000943475
9.19 -0.0769696
9.2 -0.162148
9.21 -0.252999
9.22 -0.347521
9.23 -0.443967
9.24 -0.540508
9.25 -0.635267
9.26 -0.72636
9.27 -0.81194
9.28 -0.889968
9.29 -0.958284
9.3 -1.01598
9.31 -1.06183
9.32 -1.09489
9.33 -1.11444
9.34 -1.1201
9.35 -1.11176
9.36 -1.08939
9.37 -1.05273
9.38 -1.00375
9.39 -0.943553
9.4 -0.873484
9.41 -0.79507
9.42 -0.709993
9.43 -0.620054
9.44 -0.527122
9.45 -0.433195
9.46 -0.340415
9.47 -0.250618
9.48 -0.16555
9.49 -0.0868354
9.5 -0.0159578
9.51 0.0457689
9.52 0.0972151
9.53 0.136398
9.54 0.163445
9.55 0.17803
9.56 0.179935
9.57 0.169171
9.58 0.145975
9.59 0.11081
9.6 0.0643581
9.61 0.00681984
9.62 -0.0600373
9.63 -0.134644
9.64 -0.215515
9.65 -0.301026
9.66 -0.389439
9.67 -0.478936
9.68 -0.567653
9.69 -0.653435
9.7 -0.73429
9.71 -0.808585
9.72 -0.874706
9.73 -0.931208
9.74 -0.976855
9.75 -1.01065
9.76 -1.03188
9.77 -1.03947
9.78 -1.03328
9.79 -1.01425
9.8 -0.982935
9.81 -0.940197
9.82 -0.887153
9.83 -0.825153
9.84 -0.755739
9.85 -0.680465
9.86 -0.601217
9.87 -0.520173
9.88 -0.439132
9.89 -0.359817
9.9 -0.283827
9.91 -0.212598
9.92 -0.14736
9.93 -0.0892754
9.94 -0.0395922
9.95 0.00183398
9.96 0.0348619
9.97 0.0596197
9.98 0.0764955
9.99 0.086122
10 0.0893573
10.01 0.0872344
10.02 0.080785
10.03 0.0719
10.04 0.062112
10.05 0.0530404
10.06 0.0463634
10.07 0.0437921
10.08 0.0470433
10.09 0.0578137
10.1 0.0787419
10.11 0.110746
10.12 0.155207
10.13 0.213431
10.14 0.286559
10.15 0.375529
10.16 0.481053
10.17 0.603582
10.18 0.744607
10.19 0.902906
10.2 1.07754
10.21 1.26757
10.22 1.47165
10.23 1.68809
10.24 1.91481
10.25 2.14938
10.26 2.38917
10.27 2.63059
10.28 2.87013
10.29 3.10429
10.3 3.32946
10.31 3.54202
10.32 3.73839
10.33 3.91514
10.34 4.06769
10.35 4.19287
10.36 4.28929
10.37 4.3549
10.38 4.38816
10.39 4.38801
10.4 4.35396
10.41 4.28606
10.42 4.1837
10.43 4.04744
10.44 3.88102
10.45 3.68656
10.46 3.46658
10.47 3.22387
10.48 2.96147
10.49 2.68256
10.5 2.39018
10.51 2.08747
10.52 1.7786
10.53 1.46663
10.54 1.15447
10.55 0.844791
10.56 0.540033
10.57 0.242358
10.58 -0.0462376
10.59 -0.323187
10.6 -0.588048
10.61 -0.839817
10.62 -1.07773
10.63 -1.30124
10.64 -1.51
10.65 -1.70382
10.66 -1.88265
10.67 -2.04515
10.68 -2.19288
10.69 -2.32615
10.7 -2.44525
10.71 -2.55052
10.72 -2.64231
10.73 -2.72099
10.74 -2.78696
10.75 -2.83959
10.76 -2.88011
10.77 -2.90908
10.78 -2.92684
10.79 -2.9337
10.8 -2.92997
10.81 -2.91589
10.82 -2.89171
10.83 -2.85694
10.84 -2.81213
10.85 -2.75765
10.86 -2.69359
10.87 -2.61996
10.88 -2.53677
10.89 -2.44401
10.9 -2.34165
10.91 -2.22919
10.92 -2.10677
10.93 -1.97494
10.94 -1.83391
10.95 -1.68398
10.96 -1.52561
10.97 -1.3594
10.98 -1.18614
10.99 -1.00658
11 -0.82196
11.01 -0.634019
11.02 -0.444324
11.03 -0.254613
11.04 -0.0667649
11.05 0.11723
11.06 0.295307
11.07 0.465084
11.08 0.623801
11.09 0.770056
11.1 0.901984
11.11 1.0179
11.12 1.11634
11.13 1.19611
11.14 1.25632
11.15 1.29611
11.16 1.31384
11.17 1.31142
11.18 1.28942
11.19 1.24873
11.2 1.19053
11.21 1.11627
11.22 1.02765
11.23 0.926498
11.24 0.813965
11.25 0.69329
11.26 0.566514
11.27 0.43562
11.28 0.302487
11.29 0.168847
11.3 0.0362548
11.31 -0.0939387
11.32 -0.220222
11.33 -0.341898
11.34 -0.458385
11.35 -0.569259
11.36 -0.674285
11.37 -0.773387
11.38 -0.866618
11.39 -0.95413
11.4 -1.03576
11.41 -1.11204
11.42 -1.18335
11.43 -1.24992
11.44 -1.31191
11.45 -1.36942
11.46 -1.42249
11.47 -1.47107
11.48 -1.51478
11.49 -1.55348
11.5 -1.58712
11.51 -1.61541
11.52 -1.63805
11.53 -1.65472
11.54 -1.6651
11.55 -1.6689
11.56 -1.66552
11.57 -1.65462
11.58 -1.63638
11.59 -1.61062
11.6 -1.57722
11.61 -1.53608
11.62 -1.48714
11.63 -1.43036
11.64 -1.3655
11.65 -1.29232
11.66 -1.21144
11.67 -1.12299
11.68 -1.02718
11.69 -0.924269
11.7 -0.814639
11.71 -0.69876
11.72 -0.577149
11.73 -0.450327
11.74 -0.319667
11.75 -0.186246
11.76 -0.0512929
11.77 0.0838175
11.78 0.217583
11.79 0.348398
11.8 0.474554
11.81 0.593586
11.82 0.704259
11.83 0.804942
11.84 0.89412
11.85 0.970448
11.86 1.03279
11.87 1.08028
11.88 1.11233
11.89 1.12727
11.9 1.12649
11.91 1.11064
11.92 1.08053
11.93 1.0373
11.94 0.98235
11.95 0.917318
11.96 0.844028
11.97 0.76411
11.98 0.680126
11.99 0.594229
12 0.50836
12.01 0.424337
12.02 0.343801
12.03 0.268179
12.04 0.198653
12.05 0.136613
12.06 0.0825569
12.07 0.036522
12.08 -0.00145185
12.09 -0.0315597
12.1 -0.0542015
12.11 -0.0699458
12.12 -0.0794897
12.13 -0.0833972
12.14 -0.0825979
12.15 -0.0781824
12.16 -0.0709283
12.17 -0.0615361
12.18 -0.0506012
12.19 -0.0385937
12.2 -0.0258435
12.21 -0.0125127
12.22 0.00140079
12.23 0.0160181
12.24 0.0316327
12.25 0.048663
12.26 0.0676356
12.27 0.0891655
12.28 0.113935
12.29 0.14277
12.3 0.176763
12.31 0.216328
12.32 0.262154
12.33 0.31486
12.34 0.374974
12.35 0.442899
12.36 0.518897
12.37 0.603118
12.38 0.696108
12.39 0.796761
12.4 0.904496
12.41 1.0185
12.42 1.13772
12.43 1.26089
12.44 1.38652
12.45 1.51293
12.46 1.63799
12.47 1.75962
12.48 1.87577
12.49 1.98432
12.5 2.08322
12.51 2.17047
12.52 2.24423
12.53 2.30285
12.54 2.34355
12.55 2.36612
12.56 2.37022
12.57 2.35549
12.58 2.32199
12.59 2.27012
12.6 2.20065
12.61 2.11468
12.62 2.01276
12.63 1.89724
12.64 1.77054
12.65 1.63468
12.66 1.49176
12.67 1.34388
12.68 1.1931
12.69 1.04136
12.7 0.890589
12.71 0.742571
12.72 0.598592
12.73 0.45976
12.74 0.326943
12.75 0.200788
12.76 0.0817298
12.77 -0.0299808
12.78 -0.133965
12.79 -0.230104
12.8 -0.318979
12.81 -0.400769
12.82 -0.475667
12.83 -0.543858
12.84 -0.605498
12.85 -0.660702
12.86 -0.709376
12.87 -0.751218
12.88 -0.786656
12.89 -0.815616
12.9 -0.838004
12.91 -0.853721
12.92 -0.86268
12.93 -0.86482
12.94 -0.860044
12.95 -0.847868
12.96 -0.828993
12.97 -0.803582
12.98 -0.771858
12.99 -0.734108
13 -0.690672
13.01 -0.641942
13.02 -0.588356
13.03 -0.530022
13.04 -0.467918
13.05 -0.402621
13.06 -0.334735
13.07 -0.264907
13.08 -0.193836
13.09 -0.122271
13.1 -0.0510218
13.11 0.0188614
13.12 0.0864195
13.13 0.150661
13.14 0.210524
13.15 0.264913
13.16 0.312718
13.17 0.352843
13.18 0.384237
13.19 0.405203
13.2 0.415207
13.21 0.413901
13.22 0.400855
13.23 0.375883
13.24 0.339061
13.25 0.290753
13.26 0.231611
13.27 0.162091
13.28 0.0837076
13.29 -0.00162886
13.3 -0.092248
13.31 -0.186354
13.32 -0.282086
13.33 -0.377585
13.34 -0.471059
13.35 -0.560631
13.36 -0.644602
13.37 -0.722041
13.38 -0.792085
13.39 -0.854183
13.4 -0.908102
13.41 -0.953919
13.42 -0.991989
13.43 -1.02274
13.44 -1.04679
13.45 -1.0656
13.46 -1.08015
13.47 -1.09139
13.48 -1.10021
13.49 -1.10734
13.5 -1.11331
13.51 -1.11844
13.52 -1.12271
13.53 -1.12594
13.54 -1.12768
13.55 -1.12726
13.56 -1.12387
13.57 -1.11662
13.58 -1.10457
13.59 -1.08685
13.6 -1.06201
13.61 -1.03005
13.62 -0.990678
13.63 -0.943853
13.64 -0.889842
13.65 -0.829213
13.66 -0.762833
13.67 -0.691837
13.68 -0.617442
13.69 -0.541595
13.7 -0.466004
13.71 -0.392365
13.72 -0.322333
13.73 -0.257455
13.74 -0.199112
13.75 -0.148471
13.76 -0.107119
13.77 -0.0753187
13.78 -0.0531333
13.79 -0.0405838
13.8 -0.0374466
13.81 -0.0432899
13.82 -0.0575175
13.83 -0.0794186
13.84 -0.108579
13.85 -0.143982
13.86 -0.184621
13.87 -0.229834
13.88 -0.27906
13.89 -0.331856
13.9 -0.38789
13.91 -0.446938
13.92 -0.508979
13.93 -0.573931
13.94 -0.641559
13.95 -0.71174
13.96 -0.784271
13.97 -0.858839
13.98 -0.934981
13.99 -1.01207
14 -1.08928
14.01 -1.16547
14.02 -1.23944
14.03 -1.30991
14.04 -1.37546
14.05 -1.43465
14.06 -1.48603
14.07 -1.52819
14.08 -1.55963
14.09 -1.57835
14.1 -1.58431
14.11 -1.57681
14.12 -1.55541
14.13 -1.51992
14.14 -1.4704
14.15 -1.40713
14.16 -1.33056
14.17 -1.24036
14.18 -1.13863
14.19 -1.02638
14.2 -0.904643
14.21 -0.774537
14.22 -0.63718
14.23 -0.493691
14.24 -0.345179
14.25 -0.19248
14.26 -0.0370916
14.27 0.119873
14.28 0.277316
14.29 0.434107
14.3 0.589065
14.31 0.740946
14.32 0.888436
14.33 1.02959
14.34 1.16312
14.35 1.28764
14.36 1.40163
14.37 1.50359
14.38 1.59209
14.39 1.66581
14.4 1.7236
14.41 1.7634
14.42 1.78497
14.43 1.78861
14.44 1.77436
14.45 1.74263
14.46 1.69417
14.47 1.63007
14.48 1.55177
14.49 1.46044
14.5 1.35832
14.51 1.24814
14.52 1.13216
14.53 1.01263
14.54 0.891757
14.55 0.771664
14.56 0.654302
14.57 0.541642
14.58 0.435528
14.59 0.336869
14.6 0.246619
14.61 0.165491
14.62 0.0939827
14.63 0.0324054
14.64 -0.0190751
14.65 -0.0601733
14.66 -0.0903347
14.67 -0.110358
14.68 -0.120243
14.69 -0.119947
14.7 -0.109374
14.71 -0.0883714
14.72 -0.0567469
14.73 -0.0141918
14.74 0.040421
14.75 0.10625
14.76 0.183333
14.77 0.271563
14.78 0.370646
14.79 0.480068
14.8 0.599068
14.81 0.726626
14.82 0.861989
14.83 1.0028
14.84 1.1472
14.85 1.2932
14.86 1.43866
14.87 1.58139
14.88 1.71917
14.89 1.84989
14.9 1.97064
14.91 2.08002
14.92 2.1767
14.93 2.25947
14.94 2.32746
14.95 2.38013
14.96 2.4173
14.97 2.4391
14.98 2.44505
14.99 2.43649
15 2.41487
15.01 2.38135
15.02 2.33717
15.03 2.28361
15.04 2.22196
15.05 2.15345
15.06 2.07899
15.07 1.99975
15.08 1.91685
15.09 1.83098
15.1 1.74271
15.11 1.65247
15.12 1.56056
15.13 1.4672
15.14 1.37249
15.15 1.27651
15.16 1.17944
15.17 1.08136
15.18 0.982391
15.19 0.882698
15.2 0.782474
15.21 0.68196
15.22 0.581437
15.23 0.481252
15.24 0.38171
15.25 0.283111
15.26 0.185724
15.27 0.0897811
15.28 -0.00454071
15.29 -0.0971255
15.3 -0.187902
15.31 -0.276763
15.32 -0.363954
15.33 -0.449613
15.34 -0.533913
15.35 -0.617046
15.36 -0.699203
15.37 -0.780562
15.38 -0.861268
15.39 -0.941371
15.4 -1.02096
15.41 -1.10001
15.42 -1.17841
15.43 -1.25602
15.44 -1.33262
15.45 -1.40798
15.46 -1.48181
15.47 -1.55366
15.48 -1.62336
15.49 -1.69069
15.5 -1.75544
15.51 -1.81743
15.52 -1.87658
15.53 -1.93281
15.54 -1.98612
15.55 -2.03636
15.56 -2.08372
15.57 -2.12838
15.58 -2.17043
15.59 -2.20994
15.6 -2.24692
15.61 -2.28136
15.62 -2.31315
15.63 -2.34194
15.64 -2.36746
15.65 -2.38944
15.66 -2.40742
15.67 -2.42085
15.68 -2.42912
15.69 -2.43157
15.7 -2.42749
15.71 -2.41585
15.72 -2.39576
15.73 -2.36697
15.74 -2.32889
15.75 -2.28102
15.76 -2.22295
15.77 -2.15439
15.78 -2.07518
15.79 -1.98499
15.8 -1.88354
15.81 -1.77189
15.82 -1.6505
15.83 -1.51996
15.84 -1.38103
15.85 -1.23459
15.86 -1.08166
15.87 -0.923316
15.88 -0.760664
15.89 -0.595499
15.9 -0.429268
15.91 -0.263481
15.92 -0.0996979
15.93 0.0604878
15.94 0.21547
15.95 0.363633
15.96 0.502462
15.97 0.631139
15.98 0.748245
15.99 0.852465
16 0.942614
16.01 1.01766
16.02 1.07674
16.03 1.11919
16.04 1.14305
16.05 1.14938
16.06 1.13843
16.07 1.11051
16.08 1.06613
16.09 1.00605
16.1 0.931273
16.11 0.842978
16.12 0.741779
16.13 0.63001
16.14 0.509708
16.15 0.382722
16.16 0.250987
16.17 0.116495
16.18 -0.0187364
16.19 -0.152691
16.2 -0.28307
16.21 -0.407793
16.22 -0.525181
16.23 -0.633539
16.24 -0.731308
16.25 -0.817091
16.26 -0.889667
16.27 -0.948008
16.28 -0.990566
16.29 -1.01659
16.3 -1.02654
16.31 -1.02033
16.32 -0.998062
16.33 -0.960098
16.34 -0.906996
16.35 -0.839523
16.36 -0.758233
16.37 -0.664005
16.38 -0.559025
16.39 -0.444728
16.4 -0.322643
16.41 -0.194367
16.42 -0.0615385
16.43 0.0741906
16.44 0.211175
16.45 0.347625
16.46 0.481945
16.47 0.612707
16.48 0.738588
16.49 0.858381
16.5 0.971005
16.51 1.07551
16.52 1.17103
16.53 1.25599
16.54 1.3307
16.55 1.39478
16.56 1.44795
16.57 1.49003
16.58 1.52098
16.59 1.54082
16.6 1.5497
16.61 1.54688
16.62 1.53362
16.63 1.51043
16.64 1.4778
16.65 1.43633
16.66 1.38669
16.67 1.32964
16.68 1.26598
16.69 1.19626
16.7 1.12185
16.71 1.04387
16.72 0.96335
16.73 0.881333
16.74 0.798844
16.75 0.716878
16.76 0.636375
16.77 0.558398
16.78 0.483722
16.79 0.412889
16.8 0.346392
16.81 0.284588
16.82 0.22769
16.83 0.175771
16.84 0.12877
16.85 0.0867227
16.86 0.0492803
16.87 0.0158164
16.88 -0.0141246
16.89 -0.0410328
16.9 -0.0654097
16.91 -0.0877446
16.92 -0.108495
16.93 -0.128039
16.94 -0.146733
16.95 -0.164904
16.96 -0.182732
16.97 -0.200322
16.98 -0.217716
16.99 -0.234895
17 -0.251795
17.01 -0.26831
17.02 -0.284284
17.03 -0.299627
17.04 -0.314226
17.05 -0.327985
17.06 -0.340824
17.07 -0.352684
17.08 -0.36352
17.09 -0.373286
17.1 -0.38185
17.11 -0.389249
17.12 -0.395393
17.13 -0.400146
17.14 -0.403319
17.15 -0.404654
17.16 -0.403825
17.17 -0.400434
17.18 -0.393679
17.19 -0.383251
17.2 -0.368585
17.21 -0.349076
17.22 -0.324121
17.23 -0.293143
17.24 -0.255612
17.25 -0.211077
17.26 -0.158575
17.27 -0.0983374
17.28 -0.0304469
17.29 0.0449908
17.3 0.127707
17.31 0.217271
17.32 0.313092
17.33 0.414433
17.34 0.520666
17.35 0.630514
17.36 0.742738
17.37 0.856179
17.38 0.969641
17.39 1.08191
17.4 1.19178
17.41 1.29807
17.42 1.39933
17.43 1.49438
17.44 1.58243
17.45 1.66255
17.46 1.7339
17.47 1.7957
17.48 1.84727
17.49 1.888
17.5 1.91689
17.51 1.93327
17.52 1.93749
17.53 1.92934
17.54 1.90871
17.55 1.87563
17.56 1.83021
17.57 1.77273
17.58 1.70329
17.59 1.62201
17.6 1.53044
17.61 1.42944
17.62 1.31999
17.63 1.20319
17.64 1.08025
17.65 0.952466
17.66 0.821141
17.67 0.687643
17.68 0.553625
17.69 0.420416
17.7 0.289283
17.71 0.1614
17.72 0.0378276
17.73 -0.0805077
17.74 -0.192826
17.75 -0.297808
17.76 -0.395621
17.77 -0.485998
17.78 -0.568809
17.79 -0.644056
17.8 -0.71186
17.81 -0.772435
17.82 -0.826078
17.83 -0.872624
17.84 -0.912978
17.85 -0.947666
17.86 -0.977135
17.87 -1.00184
17.88 -1.02224
17.89 -1.03878
17.9 -1.05193
17.91 -1.06197
17.92 -1.06955
17.93 -1.07524
17.94 -1.07952
17.95 -1.0829
17.96 -1.08592
17.97 -1.08908
17.98 -1.09292
17.99 -1.09803
18 -1.10491
18.01 -1.11394
18.02 -1.12545
18.03 -1.1397
18.04 -1.15685
18.05 -1.17694
18.06 -1.1999
18.07 -1.22562
18.08 -1.25375
18.09 -1.28369
18.1 -1.31487
18.11 -1.34664
18.12 -1.37833
18.13 -1.40919
18.14 -1.43851
18.15 -1.4655
18.16 -1.48934
18.17 -1.50965
18.18 -1.52598
18.19 -1.53801
18.2 -1.54553
18.21 -1.54849
18.22 -1.5469
18.23 -1.54086
18.24 -1.53038
18.25 -1.51614
18.26 -1.49852
18.27 -1.47791
18.28 -1.45471
18.29 -1.4293
18.3 -1.402
18.31 -1.3731
18.32 -1.3427
18.33 -1.3111
18.34 -1.27838
18.35 -1.24458
18.36 -1.20967
18.37 -1.17363
18.38 -1.13641
18.39 -1.09795
18.4 -1.05812
18.41 -1.01703
18.42 -0.974714
18.43 -0.931272
18.44 -0.886824
18.45 -0.841526
18.46 -0.795559
18.47 -0.749113
18.48 -0.702368
18.49 -0.655519
18.5 -0.608694
18.51 -0.561961
18.52 -0.515327
18.53 -0.468728
18.54 -0.422028
18.55 -0.375025
18.56 -0.327401
18.57 -0.278813
18.58 -0.228935
18.59 -0.177414
18.6 -0.123909
18.61 -0.068116
18.62 -0.00978828
18.63 0.0512471
18.64 0.115205
18.65 0.182065
18.66 0.251539
18.67 0.323377
18.68 0.397234
18.69 0.472681
18.7 0.549214
18.71 0.626277
18.72 0.703255
18.73 0.779443
18.74 0.854244
18.75 0.927074
18.76 0.997377
18.77 1.06464
18.78 1.12838
18.79 1.18818
18.8 1.24354
18.81 1.29379
18.82 1.33895
18.83 1.37871
18.84 1.41276
18.85 1.44079
18.86 1.4625
18.87 1.4776
18.88 1.48575
18.89 1.48603
18.9 1.47887
18.91 1.4641
18.92 1.44164
18.93 1.41151
18.94 1.37385
18.95 1.32894
18.96 1.27723
18.97 1.21884
18.98 1.15515
18.99 1.08721
19 1.01613
19.01 0.943178
19.02 0.869712
19.03 0.797147
19.04 0.726919
19.05 0.660845
19.06 0.60018
19.07 0.546044
19.08 0.499478
19.09 0.461323
19.1 0.432197
19.11 0.412477
19.12 0.402281
19.13 0.402053
19.14 0.411049
19.15 0.428278
19.16 0.452872
19.17 0.483795
19.18 0.519877
19.19 0.559852
19.2 0.602395
19.21 0.646152
19.22 0.689615
19.23 0.731462
19.24 0.770494
19.25 0.805609
19.26 0.835811
19.27 0.860221
19.28 0.878083
19.29 0.888474
19.3 0.890644
19.31 0.884669
19.32 0.870295
19.33 0.847375
19.34 0.815872
19.35 0.775857
19.36 0.727509
19.37 0.670941
19.38 0.60623
19.39 0.534533
19.4 0.456531
19.41 0.373029
19.42 0.284951
19.43 0.193339
19.44 0.0993379
19.45 0.00418473
19.46 -0.0906623
19.47 -0.183765
19.48 -0.273761
19.49 -0.359312
19.5 -0.439142
19.51 -0.512062
19.52 -0.577013
19.53 -0.633087
19.54 -0.678595
19.55 -0.713882
19.56 -0.738725
19.57 -0.753085
19.58 -0.757145
19.59 -0.751292
19.6 -0.736108
19.61 -0.712342
19.62 -0.680347
19.63 -0.64174
19.64 -0.597757
19.65 -0.549547
19.66 -0.498274
19.67 -0.445085
19.68 -0.391091
19.69 -0.337346
19.7 -0.284975
19.71 -0.234913
19.72 -0.187895
19.73 -0.1446
19.74 -0.105605
19.75 -0.0713862
19.76 -0.0423217
19.77 -0.0186893
19.78 -0.000976767
19.79 0.0107976
19.8 0.0169322
19.81 0.0175807
19.82 0.013005
19.83 0.00357729
19.84 -0.0102188
19.85 -0.0277896
19.86 -0.048526
19.87 -0.0715556
19.88 -0.0958049
19.89 -0.12031
19.9 -0.144066
19.91 -0.16606
19.92 -0.185292
19.93 -0.200818
19.94 -0.211631
19.95 -0.216683
19.96 -0.215756
19.97 -0.20848
19.98 -0.194682
19.99 -0.174403
20 -0.147897
20.01 -0.115627
20.02 -0.0781959
20.03 -0.0362329
20.04 0.00883526
20.05 0.0559109
20.06 0.103842
20.07 0.151462
20.08 0.197637
20.09 0.241299
20.1 0.281482
20.11 0.316859
20.12 0.347144
20.13 0.371858
20.14 0.390687
20.15 0.403473
20.16 0.410201
20.17 0.410975
20.18 0.405995
20.19 0.395087
20.2 0.378978
20.21 0.358055
20.22 0.33261
20.23 0.302901
20.24 0.269142
20.25 0.231496
20.26 0.190086
20.27 0.144741
20.28 0.0957057
20.29 0.0431629
20.3 -0.0127672
20.31 -0.0719045
20.32 -0.133987
20.33 -0.198651
20.34 -0.265421
20.35 -0.333748
20.36 -0.402791
20.37 -0.471652
20.38 -0.539409
20.39 -0.605088
20.4 -0.667696
20.41 -0.72625
20.42 -0.779826
20.43 -0.827296
20.44 -0.867814
20.45 -0.901188
20.46 -0.927089
20.47 -0.945384
20.48 -0.956134
20.49 -0.959596
20.5 -0.956199
20.51 -0.946358
20.52 -0.930664
20.53 -0.910344
20.54 -0.886239
20.55 -0.859189
20.56 -0.829996
20.57 -0.799391
20.58 -0.768008
20.59 -0.736366
20.6 -0.704892
20.61 -0.673828
20.62 -0.643279
20.63 -0.613243
20.64 -0.583632
20.65 -0.554293
20.66 -0.525041
20.67 -0.495679
20.68 -0.465991
20.69 -0.435869
20.7 -0.405254
20.71 -0.374165
20.72 -0.342698
20.73 -0.31103
20.74 -0.279408
20.75 -0.248136
20.76 -0.217659
20.77 -0.188328
20.78 -0.160506
20.79 -0.13454
20.8 -0.110738
20.81 -0.0893532
20.82 -0.070576
20.83 -0.0545254
20.84 -0.0414573
20.85 -0.0311989
20.86 -0.0235945
20.87 -0.0185082
20.88 -0.0157713
20.89 -0.015195
20.9 -0.0165826
20.91 -0.0197397
20.92 -0.0245678
20.93 -0.0308383
20.94 -0.0383379
20.95 -0.0469194
20.96 -0.0564362
20.97 -0.0667318
20.98 -0.0776289
20.99 -0.0889172
21 -0.100335
21.01 -0.111529
21.02 -0.122119
21.03 -0.131673
21.04 -0.139708
21.05 -0.145701
21.06 -0.149101
21.07 -0.149351
21.08 -0.14576
21.09 -0.137639
21.1 -0.124803
21.11 -0.106913
21.12 -0.0837387
21.13 -0.055171
21.14 -0.0212355
21.15 0.0179058
21.16 0.0620475
21.17 0.110958
21.18 0.163694
21.19 0.219596
21.2 0.277934
21.21 0.337933
21.22 0.39879
21.23 0.459699
21.24 0.51986
21.25 0.578314
21.26 0.634438
21.27 0.687577
21.28 0.73713
21.29 0.782542
21.3 0.823301
21.31 0.858927
21.32 0.88897
21.33 0.912402
21.34 0.929289
21.35 0.939267
21.36 0.941958
21.37 0.937007
21.38 0.924109
21.39 0.90302
21.4 0.873584
21.41 0.835105
21.42 0.788205
21.43 0.733354
21.44 0.67104
21.45 0.601951
21.46 0.526982
21.47 0.447227
21.48 0.363965
21.49 0.278612
21.5 0.192998
21.51 0.10885
21.52 0.0278515
21.53 -0.0483548
21.54 -0.118223
21.55 -0.180359
21.56 -0.233577
21.57 -0.276399
21.58 -0.308179
21.59 -0.329131
21.6 -0.33932
21.61 -0.339126
21.62 -0.329225
21.63 -0.31055
21.64 -0.284249
21.65 -0.251448
21.66 -0.213627
21.67 -0.172601
21.68 -0.129773
21.69 -0.0864456
21.7 -0.0437751
21.71 -0.00273201
21.72 0.0359254
21.73 0.0715866
21.74 0.103776
21.75 0.132676
21.76 0.158425
21.77 0.18131
21.78 0.20172
21.79 0.220102
21.8 0.236914
21.81 0.252577
21.82 0.267414
21.83 0.28175
21.84 0.295687
21.85 0.309197
21.86 0.322124
21.87 0.334198
21.88 0.345056
21.89 0.354274
21.9 0.36116
21.91 0.365439
21.92 0.366744
21.93 0.364793
21.94 0.35942
21.95 0.350591
21.96 0.338418
21.97 0.323154
21.98 0.305007
21.99 0.284719
22 0.262937
22.01 0.240308
22.02 0.217485
22.03 0.195093
22.04 0.173695
22.05 0.153756
22.06 0.135765
22.07 0.11987
22.08 0.106055
22.09 0.0942259
22.1 0.0841679
22.11 0.0755688
22.12 0.0680475
22.13 0.0611873
22.14 0.054563
22.15 0.0477509
22.16 0.040451
22.17 0.032474
22.18 0.0237514
22.19 0.0143457
22.2 0.00445203
22.21 -0.00560984
22.22 -0.0153782
22.23 -0.024255
22.24 -0.0316849
22.25 -0.037085
22.26 -0.0398999
22.27 -0.0396374
22.28 -0.0359016
22.29 -0.0284207
22.3 -0.016962
22.31 -0.00142058
22.32 0.0176874
22.33 0.0399594
22.34 0.0648452
22.35 0.0916668
22.36 0.119644
22.37 0.147926
22.38 0.175596
22.39 0.20156
22.4 0.225018
22.41 0.245173
22.42 0.261314
22.43 0.272839
22.44 0.279265
22.45 0.280243
22.46 0.275549
22.47 0.264547
22.48 0.247868
22.49 0.225704
22.5 0.198356
22.51 0.166218
22.52 0.129773
22.53 0.0895735
22.54 0.0462394
22.55 0.000295063
22.56 -0.047286
22.57 -0.0957081
22.58 -0.144179
22.59 -0.191886
22.6 -0.238012
22.61 -0.28174
22.62 -0.322273
22.63 -0.358509
22.64 -0.389853
22.65 -0.415793
22.66 -0.435813
22.67 -0.449511
22.68 -0.456626
22.69 -0.45705
22.7 -0.450841
22.71 -0.437877
22.72 -0.41876
22.73 -0.394359
22.74 -0.365442
22.75 -0.332909
22.76 -0.297769
22.77 -0.261102
22.78 -0.224033
22.79 -0.187772
22.8 -0.153563
22.81 -0.122359
22.82 -0.0950507
22.83 -0.0723915
22.84 -0.0549806
22.85 -0.0432499
22.86 -0.0374595
22.87 -0.0378905
22.88 -0.0446653
22.89 -0.0571449
22.9 -0.074986
22.91 -0.0977625
22.92 -0.124993
22.93 -0.15617
22.94 -0.190782
22.95 -0.228381
22.96 -0.26862
22.97 -0.310871
22.98 -0.354786
22.99 -0.400064
23 -0.446445
23.01 -0.493693
23.02 -0.541586
23.03 -0.589895
23.04 -0.638354
23.05 -0.686628
23.06 -0.734368
23.07 -0.781167
23.08 -0.826565
23.09 -0.870051
23.1 -0.911073
23.11 -0.949057
23.12 -0.983054
23.13 -1.01275
23.14 -1.03768
23.15 -1.0574
23.16 -1.07157
23.17 -1.07996
23.18 -1.08242
23.19 -1.07895
23.2 -1.0692
23.21 -1.05371
23.22 -1.0329
23.23 -1.00713
23.24 -0.976768
23.25 -0.942198
23.26 -0.903783
23.27 -0.861841
23.28 -0.816437
23.29 -0.767848
23.3 -0.716273
23.31 -0.661717
23.32 -0.604117
23.33 -0.54336
23.34 -0.479307
23.35 -0.411815
23.36 -0.340598
23.37 -0.265601
23.38 -0.187055
23.39 -0.10513
23.4 -0.0201213
23.41 0.0675359
23.42 0.157271
23.43 0.248384
23.44 0.340049
23.45 0.431235
23.46 0.520946
23.47 0.608197
23.48 0.692026
23.49 0.771524
23.5 0.845874
23.51 0.914377
23.52 0.976321
23.53 1.03089
23.54 1.07838
23.55 1.11874
23.56 1.15204
23.57 1.17849
23.58 1.19841
23.59 1.21217
23.6 1.22015
23.61 1.22238
23.62 1.21978
23.63 1.21275
23.64 1.20158
23.65 1.18656
23.66 1.16788
23.67 1.14571
23.68 1.12014
23.69 1.09099
23.7 1.05863
23.71 1.02321
23.72 0.984877
23.73 0.943851
23.74 0.900417
23.75 0.854932
23.76 0.807825
23.77 0.759538
23.78 0.710731
23.79 0.661985
23.8 0.613848
23.81 0.566834
23.82 0.521387
23.83 0.477865
23.84 0.436511
23.85 0.397591
23.86 0.360989
23.87 0.32645
23.88 0.293671
23.89 0.262254
23.9 0.231727
23.91 0.201578
23.92 0.171293
23.93 0.140333
23.94 0.108243
23.95 0.0747631
23.96 0.0397302
23.97 0.00311907
23.98 -0.0349514
23.99 -0.0742251
24 -0.114325
24.01 -0.154768
24.02 -0.194939
24.03 -0.234256
24.04 -0.272178
24.05 -0.308224
24.06 -0.342011
24.07 -0.373281
24.08 -0.401921
24.09 -0.42791
24.1 -0.451367
24.11 -0.472842
24.12 -0.492807
24.13 -0.511801
24.14 -0.530397
24.15 -0.549146
24.16 -0.568543
24.17 -0.588985
24.18 -0.610817
24.19 -0.63396
24.2 -0.658236
24.21 -0.683265
24.22 -0.708475
24.23 -0.733129
24.24 -0.756355
24.25 -0.777193
24.26 -0.794221
24.27 -0.806707
24.28 -0.813778
24.29 -0.814692
24.3 -0.808886
24.31 -0.796012
24.32 -0.775953
24.33 -0.748833
24.34 -0.714495
24.35 -0.674039
24.36 -0.628337
24.37 -0.578271
24.38 -0.524785
24.39 -0.468824
24.4 -0.411285
24.41 -0.352963
24.42 -0.294533
24.43 -0.236503
24.44 -0.179114
24.45 -0.122413
24.46 -0.0662758
24.47 -0.010434
24.48 0.0454822
24.49 0.101893
24.5 0.159282
24.51 0.218018
24.52 0.27825
24.53 0.339994
24.54 0.403053
24.55 0.466997
24.56 0.531165
24.57 0.594671
24.58 0.656312
24.59 0.714654
24.6 0.768482
24.61 0.816477
24.62 0.857391
24.63 0.890122
24.64 0.913783
24.65 0.927758
24.66 0.931465
24.67 0.924596
24.68 0.908345
24.69 0.883552
24.7 0.851363
24.71 0.813184
24.72 0.770611
24.73 0.725359
24.74 0.679187
24.75 0.634014
24.76 0.591408
24.77 0.552661
24.78 0.51878
24.79 0.490449
24.8 0.468009
24.81 0.451453
24.82 0.440453
24.83 0.434761
24.84 0.432923
24.85 0.43386
24.86 0.436409
24.87 0.439396
24.88 0.441714
24.89 0.442389
24.9 0.440632
24.91 0.4356
24.92 0.427231
24.93 0.415585
24.94 0.400933
24.95 0.383761
24.96 0.364724
24.97 0.344595
24.98 0.324197
24.99 0.304438
25 0.28609
25.01 0.269703
25.02 0.255654
25.03 0.244101
25.04 0.234968
25.05 0.227949
25.06 0.222521
25.07 0.217977
25.08 0.213331
25.09 0.207607
25.1 0.199842
25.11 0.189124
25.12 0.174642
25.13 0.155737
25.14 0.131943
25.15 0.102779
25.16 0.0682259
25.17 0.0288313
25.18 -0.0149206
25.19 -0.0623668
25.2 -0.112708
25.21 -0.165055
25.22 -0.218484
25.23 -0.272066
25.24 -0.324848
25.25 -0.376132
25.26 -0.425372
25.27 -0.472196
25.28 -0.51641
25.29 -0.557993
25.3 -0.597079
25.31 -0.633899
25.32 -0.668739
25.33 -0.702187
25.34 -0.734649
25.35 -0.766487
25.36 -0.797975
25.37 -0.829273
25.38 -0.860406
25.39 -0.891247
25.4 -0.921439
25.41 -0.950577
25.42 -0.978127
25.43 -1.00348
25.44 -1.02601
25.45 -1.04507
25.46 -1.06011
25.47 -1.07064
25.48 -1.07584
25.49 -1.07593
25.5 -1.07096
25.51 -1.06113
25.52 -1.04681
25.53 -1.0285
25.54 -1.00685
25.55 -0.982595
25.56 -0.956449
25.57 -0.929385
25.58 -0.902189
25.59 -0.875525
25.6 -0.849943
25.61 -0.825849
25.62 -0.803491
25.63 -0.78295
25.64 -0.764238
25.65 -0.747025
25.66 -0.730857
25.67 -0.715245
25.68 -0.69964
25.69 -0.683465
25.7 -0.66615
25.71 -0.647169
25.72 -0.62594
25.73 -0.602067
25.74 -0.575432
25.75 -0.545932
25.76 -0.513581
25.77 -0.478504
25.78 -0.440923
25.79 -0.401139
25.8 -0.359459
25.81 -0.316283
25.82 -0.272124
25.83 -0.22736
25.84 -0.182338
25.85 -0.137353
25.86 -0.0926452
25.87 -0.0483917
25.88 -0.00472612
25.89 0.0382505
25.9 0.0805721
25.91 0.122257
25.92 0.163341
25.93 0.20386
25.94 0.243846
25.95 0.28331
25.96 0.322233
25.97 0.360518
25.98 0.398134
25.99 0.434975
26 0.470912
26.01 0.505803
26.02 0.539499
26.03 0.571849
26.04 0.602712
26.05 0.631796
26.06 0.659126
26.07 0.684617
26.08 0.708192
26.09 0.729786
26.1 0.749339
26.11 0.766791
26.12 0.782076
26.13 0.79493
26.14 0.805386
26.15 0.813376
26.16 0.818771
26.17 0.82144
26.18 0.821249
26.19 0.818077
26.2 0.811827
26.21 0.802232
26.22 0.789407
26.23 0.773533
26.24 0.754769
26.25 0.733362
26.26 0.709643
26.27 0.684027
26.28 0.657003
26.29 0.629106
26.3 0.601009
26.31 0.573351
26.32 0.546718
26.33 0.521648
26.34 0.49861
26.35 0.477976
26.36 0.46
26.37 0.444914
26.38 0.432735
26.39 0.423106
26.4 0.415705
26.41 0.410096
26.42 0.405752
26.43 0.402083
26.44 0.398468
26.45 0.39426
26.46 0.388768
26.47 0.381553
26.48 0.372236
26.49 0.360563
26.5 0.346423
26.51 0.329846
26.52 0.311006
26.53 0.290189
26.54 0.267748
26.55 0.244364
26.56 0.220598
26.57 0.197022
26.58 0.174186
26.59 0.152586
26.6 0.132634
26.61 0.11464
26.62 0.0990033
26.63 0.085558
26.64 0.0742008
26.65 0.0647157
26.66 0.056789
26.67 0.0500336
26.68 0.0440167
26.69 0.0382906
26.7 0.032378
26.71 0.0258755
26.72 0.0184903
26.73 0.0100213
